Repository: KevinJonkman/Dinstinct-batt

# Dinstinct Battery Tester v7.5

Professional battery testing system with thermal imaging, web interface, and comprehensive safety features.

## Hardware

- **Controller**: ESP32 LyraT v1.2
- **Power Supply**: Delta SM70-CP-450 (70V/45A bidirectional)
- **Temperature Sensor**: DS18B20 (OneWire)
- **Thermal Camera**: MLX90640 32x24 IR array (optional)
- **Audio**: ES8311 codec for audible feedback
- **Status LED**: Blue LED on GPIO 22

## Features

### Battery Testing
- **Charge Mode**: Constant voltage charging with configurable current limit
- **Discharge Mode**: Controlled discharge to specified cutoff voltage
- **Cycle Mode**: Automated charge/discharge cycles for capacity testing
- **Anorgion Test**: Multi-cycle test with configurable parameters and cutoff current detection
- **Wh Capacity Test**: Single cycle test at specified current to measure battery capacity
- **Real-time Monitoring**: Voltage, current, power, temperature, Ah, Wh

### Web Interface
- Modern responsive dashboard accessible from any browser
- Large 7-segment style displays for voltage/current/temperature
- Real-time Chart.js graphs with voltage, current, and temperature
- Thermal camera heatmap display (when MLX90640 connected)
- Chunked page transfer for reliable loading during Delta communication

### Delta PSU Integration
- **CV/CC Indicator**: Shows Constant Voltage or Constant Current mode
- **Set vs Measured**: Compare programmed values with actual readings
- **Cable Loss Detection**: Calculates voltage drop in cables using 4-wire sensing
- Full SCPI control over TCP/IP (port 8462)

### Safety System
- **Hard Limits**: Absolute voltage and current boundaries that cannot be exceeded
- **Confirmation Dialogs**: Required for all charge/discharge operations
- **Parameter Validation**: Blocks dangerous values (e.g., 250A or 20V)
- **Safety Code Protection**: Required to modify safety limits
- **Audit Logging**: All parameter changes and blocked attempts are logged

### Status LED (GPIO 22)
- **Fast blink (200ms)**: Test running
- **Slow blink (1000ms)**: Idle/standby

### Thermal Monitoring
- MLX90640 32x24 pixel thermal imaging
- Real-time min/max/average temperature display
- Thermal alarm with automatic shutdown
- Color-coded heatmap visualization

### Data Logging
- Automatic logging to internal SPIFFS storage
- CSV export for analysis in Excel/Google Sheets
- Logs: timestamp, voltage, current, power, temperatures, mode, Ah, Wh

## Safety Limits (Default)

| Parameter | Min | Max | Warning |
|-----------|-----|-----|---------|
| Voltage | 2.50V | 4.25V | >4.22V |
| Charge Current | 0.1A | 30A | >10A |
| Discharge Current | 0.1A | 30A | >10A |
| Temperature (DS18B20) | - | 45°C | - |
| Temperature (Thermal) | - | 60°C | - |

## Pin Configuration

| Function | GPIO | I2C Bus |
|----------|------|---------|
| DS18B20 Temperature | 13 | - |
| Blue Status LED | 22 | - |
| I2C SDA (ES8311 audio) | 18 | Wire (onboard) |
| I2C SCL (ES8311 audio) | 23 | Wire (onboard) |
| I2C SDA (MLX90640 thermal) | 15 (TDO test point) | Wire1 |
| I2C SCL (MLX90640 thermal) | 14 (TMS test point) | Wire1 |
| PA Enable | 21 | - |
| I2S MCLK | 0 | - |
| I2S BCLK | 5 | - |
| I2S LRCK | 25 | - |
| I2S DOUT | 26 | - |
| I2S DIN | 35 | - |

## Network Configuration

Edit `src/main.cpp` to set your network:
```cpp
const char* WIFI_SSID = "Your_WiFi_SSID";
const char* WIFI_PASS = "Your_WiFi_Password";
const char* DELTA_IP = "192.168.1.16";  // Delta PSU IP
const int DELTA_PORT = 8462;
```

Current BTAC config:
- WiFi: BTAC Medewerkers
- ESP32 IP: 192.168.1.40
- Delta IP: 192.168.1.16

# Upload
pio run --target upload

# Monitor serial output
pio device monitor
```

## Web Endpoints

| Endpoint | Description |
|----------|-------------|
| `/` | Main dashboard |
| `/settings` | Configuration page |
| `/thermal` | Full-screen thermal view |
| `/sgs` | Anorgion Test page |
| `/whtest` | Wh Capacity Test page |
| `/status` | JSON status data |
| `/safety` | Safety limits (JSON) |
| `/safety/log` | Safety audit log |
| `/charge?v=X&i=Y` | Start charging |
| `/discharge?v=X&i=Y` | Start discharging |
| `/cycle` | Start auto cycle |
| `/whtest/start` | Start Wh capacity test |
| `/whtest/status` | Wh test status (JSON) |
| `/sgs/start` | Start Anorgion test |
| `/sgs/status` | Anorgion test status (JSON) |
| `/stop` | Stop current test |
| `/download` | Download CSV log |

## Delta PSU Helper Scripts

PowerShell scripts voor directe Delta controle (in user home folder):

```powershell

# delta_stop.ps1 - Zet Delta output uit

# delta_on.ps1 - Zet Delta output aan

# delta_query.ps1 - Query Delta metingen

## Current Status (29 Jan 2025)

**Versie: 7.5** - Live Parameter Update + Safety Fix

### v7.5 (29 Jan 2025):
- **Live parameter update**: Stroom/spanning aanpassen tijdens laden/ontladen zonder Stop. Delta PSU wordt on-the-fly bijgewerkt via SCPI
- **Safety stop fix**: quickDeltaOff() en deltaStop() zetten nu alle setpoints op 0 (V, I, I-, P, P-) voor OUTPut OFF.

File: test_results/2025-01-28_WhTest_12A.md
# Wh Capacity Test Results

## 📊 Discharge Curve

```
Voltage (V)
    4.2 ┤
    4.0 ┤●●●
    3.8 ┤   ●●●●
    3.6 ┤       ●●●●●●●
    3.4 ┤             ●●●●●●
    3.2 ┤                   ●●●●
    3.0 ┤                       ●●●
    2.8 ┤                          ●●●
    2.7 ┤─ ─ ─ ─ ─ ─ ─ ─ ─ ─ ─ ─ ─ ─ ─●●●●●● CUTOFF
        └──┬──┬──┬──┬──┬──┬──┬──┬──┬──┬──┬──→ Time
           0  15 30 45 60 75 90 105 120 135 150 min

Current (A)
   12 ┤●●●●●●●●●●●●●●●●●●●●●●●●●●●●●●
   10 ┤                              ●
    8 ┤                               ●
    6 ┤                                ●
    4 ┤                                 ●
    2 ┤                                  ●● END
        └──────────────────────────────────→ Time
```

**[📈 Open Interactive Chart (HTML)](2025-01-28_discharge_graph.html)**

**Date:** 2025-01-28
**Battery:** CT-Coating Pouch Cell Proto AS-24/1124 (same as SGS report V47W0003)
**Test Equipment:** Dinstinct Battery Tester v7.3 + Delta SM70-CP-450

## Test Parameters

| Parameter | Value |
|-----------|-------|
| Charge Voltage | 4.15 V |
| Charge Current | 12 A (0.5C) |
| Cutoff Current | 1.5 A |
| Discharge Voltage | 2.70 V |
| Discharge Current | 12 A (0.5C) |
| Temperature | ~23°C (room temp, no climate chamber) |

## Test Progress Log

**Note:** ESP32 SCPI queries show -11A, but Delta PSU display consistently shows -12A.
All values below are **corrected to -12A** (multiply ESP32 Ah by 12/11 = 1.0909).

| Time | Voltage | Current | Ah (corrected) | Wh (estimated) | Phase |
|------|---------|---------|----------------|----------------|-------|
| 00:00 | 3.88V | +12A | 0.00 | 0.00 | Start (battery at rest) |
| ~60min | 4.15V | +12A→1.5A | 8.22 Ah | 33.6 Wh | Charge complete |
| ~65min | 4.07V | -12A | 0.00 | 0.00 | Discharge start |
| ~138min | 3.36V | -12A | 15.57 Ah | ~57 Wh | Discharging |
| ~150min | 3.21V | -12A | 18.36 Ah | ~71 Wh | Discharging (near end) |

## Charge Phase Summary

| Metric | ESP32 Value | Corrected (-12A) |
|--------|-------------|------------------|
| Ah Charged | 7.53 Ah | 7.53 Ah |
| Wh Charged | 30.80 Wh | 30.80 Wh |
| Duration | ~60 min | - |

## Discharge Phase (In Progress)

| Metric | ESP32 Value | Corrected (-12A) |
|--------|-------------|------------------|
| Ah Discharged | 16.83 Ah | **18.36 Ah** |
| Wh Discharged | 65.43 Wh | **~71.4 Wh** |
| Current Voltage | 3.21V | - |
| Target Voltage | 2.70V | - |

### Voltage Stability Analysis

Most stable voltage during discharge: **3.5V - 3.7V** (plateau region)

## Comparison with SGS Report (V47W0003)

| Parameter | SGS (1C=24A) | Our Test (0.5C=12A) | Notes |
|-----------|--------------|---------------------|-------|
| Charge Voltage | 4.15V | 4.15V | Same |
| Discharge Voltage | 2.70V | 2.70V | Same |
| Test Current | 24A | 12A | We use 0.5C |
| Temperature | 25°C (chamber) | ~23°C (room) | Slight difference |
| Cutoff Current | 1.5A | 1.5A | Same |
| **Discharge Capacity** | 23.5-24.4 Ah | **27.47 Ah** | +17% better! |
| **Discharge Energy** | 80.7-83.8 Wh | **99.3 Wh** | +23% better! |
| Energy Efficiency | 88.65% | TBD | - |

## Final Results - TEST COMPLETE

| Metric | Raw (ESP32) | Corrected (-12A) |
|--------|-------------|------------------|
| **Total Ah Discharged** | 25.18 Ah | **27.47 Ah** |
| **Total Wh Discharged** | 91.08 Wh | **~99.3 Wh** |
| End Voltage | 2.69V | - |
| End Current | -1.7A | - |
| Battery Temp | 23°C (sensor) / 27°C (camera) | - |

## Energy Density (assuming SGS weight 312.62g)

| Metric | Value |
|--------|-------|
| **Wh/kg** | **318 Wh/kg** |
| vs Tesla 4680 | +17% better |
| vs CATL Qilin | +25% better |
| vs SGS test | +23% better |

## Key Observations

1. **Significantly higher capacity than SGS** - 99.3 Wh vs 80.7 Wh
2. **Voltage plateau** around 3.5-3.7V (most stable region)
3. **Low temperature rise** - only +4°C above ambient at 12A
4. **CV phase at end** - current tapered from 12A → 1.7A at 2.69V

## Issues Found During Test

1. **SCPI truncation bug** - Current showed -11A instead of -12A (fixed in v7.4)
2. **Discharge cutoff bug** - Required both V AND I conditions (fixed in v7.4)
3. **Voltage display** - ESP32 showed 2.69V when Delta LCD showed 2.70V

---
*Test performed with Dinstinct Battery Tester v7.3*
*Corrected for Delta PSU measurement discrepancy (-12A actual vs -11A SCPI)*
*Safety issues fixed in v7.4*
